Repository: lvhaopeng11-droid/-MDLF-for-creep-life-

# Trustworthy Multimodal Attention Framework (MDLF)

This repository provides the official PyTorch implementation, the complete dataset, explicit data splits, and isolated reproduction scripts for the paper:

> **"Trustworthy multimodal attention framework under data-scarce regimes: demonstrated on superalloy behavior prediction"**  
> *(Currently under review at npj Computational Materials)*.

---

### 🛡️ Addressing Overfitting in Data-Scarce Regimes
To strictly prevent the deep neural network from overfitting on limited experimental data (~90 physical training samples), our framework is heavily regularized through three fundamental design strategies:
1. **Transfer Learning (Layer Freezing):** Utilizing an ImageNet pre-trained ResNet-18 backbone and explicitly freezing the shallow layers (Stages 1 & 2) to drastically reduce trainable parameters.
2. **Image Tiling (Data Augmentation):** Systematically cropping high-resolution micrographs into smaller tiles, thereby expanding the effective training instances from ~90 to >1,100, forcing the network to learn translation-invariant local features.
3. **Cross-Modal Attention (Physical Constraint):** Utilizing tabular thermodynamic parameters as queries to filter out irrelevant visual background noise, allowing the model to focus strictly on physically meaningful features (e.g., $\delta$-phase morphology).

### `1.Data Processing/`
Contains scripts and logic for initial data cleaning and, most importantly, the stratified data splitting strategy.
*   `Data Stratified Strategy.ipynb`: The exact logic used to partition the dataset, ensuring the distribution of alloy compositions remains balanced across sets.

### `2.TableData/`
Dedicated to the explicitly split datasets and traditional machine learning baselines (using Tabular Data Only).
*   **Explicit Data Splits:** `split_train_data.csv`, `split_val_data.csv`, `split_test_data.csv` (These fixed indices guarantee zero data leakage or random splitting bias during reproduction).
*   `Run_tabular_baselines.ipynb`: Script to reproduce traditional ML benchmarks (e.g., XGBoost, SVR, Random Forest).
*   `Run_tabpfn_baseline.py.ipynb`: Script to reproduce the state-of-the-art **TabPFN** foundation model benchmark.

### `3.ImageData/`
Dedicated to image preprocessing and Unimodal Vision baselines.
*   `Split_Images/` & `GHdata/`: Directories handling the cropped microstructural tiles.
*   `Run_image_only_cnn.ipynb`: Script to duplicate the results of the Unimodal CNN (ResNet-18) using only SEM images.

### `7.Results Image/`
Automated plotting scripts to ensure transparency in how the final manuscript figures were generated.
*   `Bar Chart Results.ipynb`, `Feature visualization.ipynb`, etc.: Scripts to plot the exact evaluation metrics ($R^2$, RMSE, MAPE) and comparison charts presented in the paper.


```text
MDLF-Superalloy-Creep/
│
├── 1.Data Processing/                      # Data Cleaning & Stratification
│   ├── Data Processing.ipynb               # Initial data cleaning and merging
│   └── Data Stratified Strategy.ipynb      # Logic for explicitly stratifying the dataset
│
├── 2.TableData/                            # Tabular Baselines & Explicit Data Splits
│   ├── split_train_data.csv                # Fixed Training set indices (Crucial for reproducibility)
│   ├── split_val_data.csv                  # Fixed Validation set indices
│   ├── split_test_data.csv                 # Fixed Test set indices
│   ├── Run_tabular_baselines.ipynb         # Traditional ML benchmarks (XGBoost, RF, SVR, etc.)
│   ├── Run_tabpfn_baseline.ipynb           # TabPFN foundation model benchmark
│   └── Run_CNN_baseline.ipynb              # Baseline evaluations setup
│
├── 3.ImageData/                            # Unimodal Vision Baselines
│   ├── GHdata/                             # Raw/Processed image directories
│   ├── Split_Images/                       # Tiled sub-images (Data Augmentation)
│   └── Run_image_only_cnn.ipynb            # Unimodal ResNet-18 trained ONLY on images
│
├── 4.MDLF/                                 # Core Proposed Framework
│   ├── Run_multimodal_mdlf.py              # Main script: Trains & evaluates the MDLF model
│   ├── Transfer_learning_train.ipynb       # Implements the strategic layer-freezing technique
│   └── Model_Iteration_Metrics.csv         # Saved loss/metric logs during training
│
├── 5.Visualization/                        # Attention Mechanism Interpretability
│   ├── GradCAM_model.ipynb                 # Generates Grad-CAM heatmaps for the δ-phase
│   ├── Visualization_mechanisms.ipynb      # Maps attention weights to physical phenomena
│   ├── ALL_GradCAM_visualizations/         # Output folder for generated heatmaps
│   └── Attention_Batch_Perfect/            # Selected highly-attentive patch examples
│
├── 6.Interpretable/                        # Tabular Feature Interpretability
│   ├── SHAP.ipynb                          # SHAP value extraction for quantitative feature impact

File: data.csv
image_name,number,C,Cr,Mo,Nb,Ti,Al,Ni,Co,Mn,Si,P,Mg,B,Cu,δdistribution,δform,gs(before),δcontent,δsize,Temp,Time,gs(after),δcontent(after),δsize(after),TS,YS,elongation,Ss,Duration
1-970+980-90+60-1.jpeg,1,0.03,18.34,2.88,5.32,0.98,0.59,52.57,0.33,0.06,0.07,0.01,0.0005,0.0041,0.07,BI,RGN,31.09,8.94%,2.31,970 980,60,38.04,4.11,2.66,1435,1191,17.86,41.06,59.69
1-970+980-90+60-2.jpeg,1,0.03,18.34,2.88,5.32,0.98,0.59,52.57,0.33,0.06,0.07,0.01,0.0005,0.0041,0.07,BI,RGN,31.09,8.94%,2.31,970 980,60,38.04,4.11,2.66,1435,1191,17.86,41.06,59.69
1-970+980-90+60-3.jpeg,1,0.03,18.34,2.88,5.32,0.98,0.59,52.57,0.33,0.06,0.07,0.01,0.0005,0.0041,0.07,BI,RGN,31.09,8.94%,2.31,970 980,60,38.04,4.11,2.66,1435,1191,17.86,41.06,59.69
1-970+980-90+60-4.jpeg,1,0.03,18.34,2.88,5.32,0.98,0.59,52.57,0.33,0.06,0.07,0.01,0.0005,0.0041,0.07,BI,RGN,31.09,8.94%,2.31,970 980,60,38.04,4.11,2.66,1435,1191,17.86,41.06,59.69
1-970+980-90+60-8.jpeg,1,0.03,18.34,2.88,5.32,0.98,0.59,52.57,0.33,0.06,0.07,0.01,0.0005,0.0041,0.07,BI,RGN,31.09,8.94%,2.31,970 980,60,38.04,4.11,2.66,1435,1191,17.86,41.06,59.69
1-970+980-90+60-9.jpeg,1,0.03,18.34,2.88,5.32,0.98,0.59,52.57,0.33,0.06,0.07,0.01,0.0005,0.0041,0.07,BI,RGN,31.09,8.94%,2.31,970 980,60,38.04,4.11,2.66,1435,1191,17.86,41.06,59.69
1-970+980-90+60-14.jpeg,1,0.03,18.34,2.88,5.32,0.98,0.59,52.57,0.33,0.06,0.07,0.01,0.0005,0.0041,0.07,BI,RGN,31.09,8.94%,2.31,970 980,60,38.04,4.11,2.66,1435,1191,17.86,41.06,59.69
1-980-60-4.jpeg,1,0.03,18.34,2.88,5.32,0.98,0.59,52.57,0.33,0.06,0.07,0.01,0.0005,0.0041,0.07,BI,RGN,31.09,8.94%,2.31,980,60,39.71,2.98,1.95,1436,1233,18.52,42.38,63.57
1-980-60-5.jpeg,1,0.03,18.34,2.88,5.32,0.98,0.59,52.57,0.33,0.06,0.07,0.01,0.0005,0.0041,0.07,BI,RGN,31.09,8.94%,2.31,980,60,39.71,2.98,1.95,1436,1233,18.52,42.38,63.57
1-980-60-6.jpeg,1,0.03,18.34,2.88,5.32,0.98,0.59,52.57,0.33,0.06,0.07,0.01,0.0005,0.0041,0.07,BI,RGN,31.09,8.94%,2.31,980,60,39.71,2.98,1.95,1436,1233,18.52,42.38,63.57
1-980-60-7.jpeg,1,0.03,18.34,2.88,5.32,0.98,0.59,52.57,0.33,0.06,0.07,0.01,0.0005,0.0041,0.07,BI,RGN,31.09,8.94%,2.31,980,60,39.71,2.98,1.95,1436,1233,18.52,42.38,63.57
1-980-60-8.jpeg,1,0.03,18.34,2.88,5.32,0.98,0.59,52.57,0.33,0.06,0.07,0.01,0.0005,0.0041,0.07,BI,RGN,31.09,8.94%,2.31,980,60,39.71,2.98,1.95,1436,1233,18.52,42.38,63.57
1-980-60-9.jpeg,1,0.03,18.34,2.88,5.32,0.98,0.59,52.57,0.33,0.06,0.07,0.01,0.0005,0.0041,0.07,BI,RGN,31.09,8.94%,2.31,980,60,39.71,2.98,1.95,1436,1233,18.52,42.38,63.57
1-980-60-10.jpeg,1,0.03,18.34,2.88,5.32,0.98,0.59,52.57,0.33,0.06,0.07,0.01,0.0005,0.0041,0.07,BI,RGN,31.09,8.94%,2.31,980,60,39.71,2.98,1.95,1436,1233,18.52,42.38,63.57
1-980-90-1.jpeg,1,0.03,18.34,2.88,5.32,0.98,0.59,52.57,0.33,0.06,0.07,0.01,0.0005,0.0041,0.07,BI,RGN,31.09,8.94%,2.31,980,90,38.67,3.66,1.97,1461,1198,14.64,47.06,67.88
1-980-90-2.jpeg,1,0.03,18.34,2.88,5.32,0.98,0.59,52.57,0.33,0.06,0.07,0.01,0.0005,0.0041,0.07,BI,RGN,31.09,8.94%,2.31,980,90,38.67,3.66,1.97,1461,1198,14.64,47.06,67.88
1-980-90-3.jpeg,1,0.03,18.34,2.88,5.32,0.98,0.59,52.57,0.33,0.06,0.07,0.01,0.0005,0.0041,0.07,BI,RGN,31.09,8.94%,2.31,980,90,38.67,3.66,1.97,1461,1198,14.64,47.06,67.88
1-980-90-4.jpeg,1,0.03,18.34,2.88,5.32,0.98,0.59,52.57,0.33,0.06,0.07,0.01,0.0005,0.0041,0.07,BI,RGN,31.09,8.94%,2.31,980,90,38.67,3.66,1.97,1461,1198,14.64,47.06,67.88
1-980-90-5.jpeg,1,0.03,18.34,2.88,5.32,0.98,0.59,52.57,0.33,0.06,0.07,0.01,0.0005,0.0041,0.07,BI,RGN,31.09,8.94%,2.31,980,90,38.67,3.66,1.97,1461,1198,14.64,47.06,67.88
1-980-90-6.jpeg,1,0.03,18.34,2.88,5.32,0.98,0.59,52.57,0.33,0.06,0.07,0.01,0.0005,0.0041,0.07,BI,RGN,31.09,8.94%,2.31,980,90,38.67,3.66,1.97,1461,1198,14.64,47.06,67.88
1-980-90-7.jpeg,1,0.03,18.34,2.88,5.32,0.98,0.59,52.57,0.33,0.06,0.07,0.01,0.0005,0.0041,0.07,BI,RGN,31.09,8.94%,2.31,980,90,38.67,3.66,1.97,1461,1198,14.64,47.06,67.88
1-980-90-8.jpeg,1,0.03,18.34,2.88,5.32,0.98,0.59,52.57,0.33,0.06,0.07,0.01,0.0005,0.0041,0.07,BI,RGN,31.09,8.94%,2.31,980,90,38.67,3.66,1.97,1461,1198,14.64,47.06,67.88
1-980-90-9.jpeg,1,0.03,18.34,2.88,5.32,0.98,0.59,52.57,0.33,0.06,0.07,0.01,0.0005,0.0041,0.07,BI,RGN,31.09,8.94%,2.31,980,90,38.67,3.66,1.97,1461,1198,14.64,47.06,67.88
1-980-90-10.jpeg,1,0.03,18.34,2.88,5.32,0.98,0.59,52.57,0.33,0.06,0.07,0.01,0.0005,0.0041,0.07,BI,RGN,31.09,8.94%,2.31,980,90,38.67,3.66,1.97,1461,1198,14.64,47.06,67.88
1-980-90-11.jpeg,1,0.03,18.34,2.88,5.32,0.98,0.59,52.57,0.33,0.06,0.07,0.01,0.0005,0.0041,0.07,BI,RGN,31.09,8.94%,2.31,980,90,38.67,3.66,1.97,1461,1198,14.64,47.06,67.88
1-980-90-12.jpeg,1,0.03,18.34,2.88,5.32,0.98,0.59,52.57,0.33,0.06,0.07,0.01,0.0005,0.0041,0.07,BI,RGN,31.09,8.94%,2.31,980,90,38.67,3.66,1.97,1461,1198,14.64,47.06,67.88
1-980-90-27.jpeg,1,0.03,18.34,2.88,5.32,0.98,0.59,52.57,0.33,0.06,0.07,0.01,0.0005,0.0041,0.07,BI,RGN,31.09,8.94%,2.31,980,90,38.67,3.66,1.97,1461,1198,14.64,47.06,67.88
2-970+980-90+60-1.jpeg,2,0.027,17.86,3.07,5.47,1.03,0.58,54.11,0.24,0.08,0.11,0.007,0.001,0.0032,0.01,BI,RGN,4.56,14.68%,1.51,970 980,90 60,4.32,5.23,0.99,1494,1219,13.92,47.35,59.69
2-970+980-90+60-2.jpeg,2,0.027,17.86,3.07,5.47,1.03,0.58,54.11,0.24,0.08,0.11,0.007,0.001,0.0032,0.01,BI,RGN,4.56,14.68%,1.51,970 980,90 60,4.32,5.23,0.99,1494,1219,13.92,47.35,59.69
2-970+980-90+60-3.jpeg,2,0.027,17.86,3.07,5.47,1.03,0.58,54.11,0.24,0.08,0.11,0.007,0.001,0.0032,0.01,BI,RGN,4.56,14.68%,1.51,970 980,90 60,4.32,5.23,0.99,1494,1219,13.92,47.35,59.69
2-970+980-90+60-5.jpeg,2,0.027,17.86,3.07,5.47,1.03,0.58,54.11,0.24,0.08,0.11,0.007,0.001,0.0032,0.01,BI,RGN,4.56,14.68%,1.51,970 980,90 60,4.32,5.23,0.99,1494,1219,13.92,47.35,59.69
2-970+980-90+60-6.jpeg,2,0.027,17.86,3.07,5.47,1.03,0.58,54.11,0.24,0.08,0.11,0.007,0.001,0.0032,0.01,BI,RGN,4.56,14.68%,1.51,970 980,90 60,4.32,5.23,0.99,1494,1219,13.92,47.35,59.69
2-970+980-90+60-11.jpeg,2,0.027,17.86,3.07,5.47,1.03,0.58,54.11,0.24,0.08,0.11,0.007,0.001,0.0032,0.01,BI,RGN,4.56,14.68%,1.51,970 980,90 60,4.32,5.23,0.99,1494,1219,13.92,47.35,59.69
2-980-60-6.jpeg,2,0.027,17.86,3.07,5.47,1.03,0.58,54.11,0.24,0.08,0.11,0.007,0.001,0.0032,0.01,BI,RGN,4.56,14.68%,1.51,980,60,5.13,3.67,1.16,1481.04,1258.63,12.16,37.19,59.75
2-980-60-7.jpeg,2,0.027,17.86,3.07,5.47,1.03,0.58,54.11,0.24,0.08,0.11,0.007,0.001,0.0032,0.01,BI,RGN,4.56,14.68%,1.51,980,60,5.13,3.67,1.16,1481.04,1258.63,12.16,37.19,59.75
2-980-60-8.jpeg,2,0.027,17.86,3.07,5.47,1.03,0.58,54.11,0.24,0.08,0.11,0.007,0.001,0.0032,0.01,BI,RGN,4.56,14.68%,1.51,980,60,5.13,3.67,1.16,1481.04,1258.63,12.16,37.19,59.75
2-980-60-9.jpeg,2,0.027,17.86,3.07,5.47,1.03,0.58,54.11,0.24,0.08,0.11,0.007,0.001,0.0032,0.01,BI,RGN,4.56,14.68%,1.51,980,60,5.13,3.67,1.16,1481.04,1258.63,12.16,37.19,59.75
2-980-60-10.jpeg,2,0.027,17.86,3.07,5.47,1.03,0.58,54.11,0.24,0.08,0.11,0.007,0.001,0.0032,0.01,BI,RGN,4.56,14.68%,1.51,980,60,5.13,3.67,1.16,1481.04,1258.63,12.16,37.19,59.75
2-980-60-11.jpeg,2,0.027,17.86,3.07,5.47,1.03,0.58,54.11,0.24,0.08,0.11,0.007,0.001,0.0032,0.01,BI,RGN,4.56,14.68%,1.51,980,60,5.13,3.67,1.16,1481.04,1258.63,12.16,37.19,59.75
2-980-60-12.jpeg,2,0.027,17.86,3.07,5.47,1.03,0.58,54.11,0.24,0.08,0.11,0.007,0.001,0.0032,0.01,BI,RGN,4.56,14.68%,1.51,980,60,5.13,3.67,1.16,1481.04,1258.63,12.16,37.19,59.75
2-980-62-5.jpeg,2,0.027,17.86,3.07,5.47,1.03,0.58,54.11,0.24,0.08,0.11,0.007,0.001,0.0032,0.01,BI,RGN,4.56,14.68%,1.51,980,62,4.44,4.43,1.3,1532,1313,17.03,44.25,61.92
2-980-62-9.jpeg,2,0.027,17.86,3.07,5.47,1.03,0.58,54.11,0.24,0.08,0.11,0.007,0.001,0.0032,0.01,BI,RGN,4.56,14.68%,1.51,980,62,4.44,4.43,1.3,1532,1313,17.03,44.25,61.92
2-980-62-14.jpeg,2,0.027,17.86,3.07,5.47,1.03,0.58,54.11,0.24,0.08,0.11,0.007,0.001,0.0032,0.01,BI,RGN,4.56,14.68%,1.51,980,62,4.44,4.43,1.3,1532,1313,17.03,44.25,61.92
2-980-62-19.jpeg,2,0.027,17.86,3.07,5.47,1.03,0.58,54.11,0.24,0.08,0.11,0.007,0.001,0.0032,0.01,BI,RGN,4.56,14.68%,1.51,980,62,4.44,4.43,1.3,1532,1313,17.03,44.25,61.92
2-980-62-21.jpeg,2,0.027,17.86,3.07,5.47,1.03,0.58,54.11,0.24,0.08,0.11,0.007,0.001,0.0032,0.01,BI,RGN,4.56,14.68%,1.51,980,62,4.44,4.43,1.3,1532,1313,17.03,44.25,61.92
2-980-62-23.jpeg,2,0.027,17.86,3.07,5.47,1.03,0.58,54.11,0.24,0.08,0.11,0.007,0.001,0.0032,0.01,BI,RGN,4.56,14.68%,1.51,980,62,4.44,4.43,1.3,1532,1313,17.03,44.25,61.92
2-980-62-25.jpeg,2,0.027,17.86,3.07,5.47,1.03,0.58,54.11,0.24,0.08,0.11,0.007,0.001,0.0032,0.01,BI,RGN,4.56,14.68%,1.51,980,62,4.44,4.43,1.3,1532,1313,17.03,44.25,61.92
2-980-62-29.jpeg,2,0.027,17.86,3.07,5.47,1.03,0.58,54.11,0.24,0.08,0.11,0.007,0.001,0.0032,0.01,BI,RGN,4.56,14.68%,1.51,980,62,4.44,4.43,1.3,1532,1313,17.03,44.25,61.92
2-980-90-2.jpeg,2,0.027,17.86,3.07,5.47,1.03,0.58,54.11,0.24,0.08,0.11,0.007,0.001,0.0032,0.01,BI,RGN,4.56,14.68%,1.51,980,90,4.74,4.25,1.57,1541,1303,16.49,41.62,61.21
2-980-90-3.jpeg,2,0.027,17.86,3.07,5.47,1.03,0.58,54.11,0.24,0.08,0.11,0.007,0.001,0.0032,0.01,BI,RGN,4.56,14.68%,1.51,980,90,4.74,4.25,1.57,1541,1303,16.49,41.62,61.21
2-980-90-5.jpeg,2,0.027,17.86,3.07,5.47,1.03,0.58,54.11,0.24,0.08,0.11,0.007,0.001,0.0032,0.01,BI,RGN,4.56,14.68%,1.51,980,90,4.74,4.25,1.57,1541,1303,16.49,41.62,61.21
2-980-90-7.jpeg,2,0.027,17.86,3.07,5.47,1.03,0.58,54.11,0.24,0.08,0.11,0.007,0.001,0.0032,0.01,BI,RGN,4.56,14.68%,1.51,980,90,4.74,4.25,1.57,1541,1303,16.49,41.62,61.21
2-980-90-10.jpeg,2,0.027,17.86,3.07,5.47,1.03,0.58,54.11,0.24,0.08,0.11,0.007,0.001,0.0032,0.01,BI,RGN,4.56,14.68%,1.51,980,90,4.74,4.25,1.57,1541,1303,16.49,41.62,61.21
2-980-90-11.jpeg,2,0.027,17.86,3.07,5.47,1.03,0.58,54.11,0.24,0.08,0.11,0.007,0.001,0.0032,0.01,BI,RGN,4.56,14.68%,1.51,980,90,4.74,4.25,1.57,1541,1303,16.49,41.62,61.21
2-980-90-20.jpeg,2,0.027,17.86,3.07,5.47,1.03,0.58,54.11,0.24,0.08,0.11,0.007,0.001,0.0032,0.01,BI,RGN,4.56,14.68%,1.51,980,90,4.74,4.25,1.57,1541,1303,16.49,41.62,61.21
3-970+980-90+60-1.jpeg,3,0.041,19,2.94,5.13,0.95,0.52,52.78,0.3,0.04,0.05,0.006,0,0.004,0.02,BI,RG,6.82,8.62%,1.46,970 980,90 60,8.14,3.17,1.37,1447,1130,17.06,43.38,55.31
3-970+980-90+60-2.jpeg,3,0.041,19,2.94,5.13,0.95,0.52,52.78,0.3,0.04,0.05,0.006,0,0.004,0.02,BI,RG,6.82,8.62%,1.46,970 980,90 60,8.14,3.17,1.37,1447,1130,17.06,43.38,55.31
3-970+980-90+60-3.jpeg,3,0.041,19,2.94,5.13,0.95,0.52,52.78,0.3,0.04,0.05,0.006,0,0.004,0.02,BI,RG,6.82,8.62%,1.46,970 980,90 60,8.14,3.17,1.37,1447,1130,17.06,43.38,55.31
3-970+980-90+60-5.jpeg,3,0.041,19,2.94,5.13,0.95,0.52,52.78,0.3,0.04,0.05,0.006,0,0.004,0.02,BI,RG,6.82,8.62%,1.46,970 980,90 60,8.14,3.17,1.37,1447,1130,17.06,43.38,55.31
3-970+980-90+60-7.jpeg,3,0.041,19,2.94,5.13,0.95,0.52,52.78,0.3,0.04,0.05,0.006,0,0.004,0.02,BI,RG,6.82,8.62%,1.46,970 980,90 60,8.14,3.17,1.37,1447,1130,17.06,43.38,55.31
3-970+980-90+60-10.jpeg,3,0.041,19,2.94,5.13,0.95,0.52,52.78,0.3,0.04,0.05,0.006,0,0.004,0.02,BI,RG,6.82,8.62%,1.46,970 980,90 60,8.14,3.17,1.37,1447,1130,17.06,43.38,55.31
3-980-60-8.jpeg,3,0.041,19,2.94,5.13,0.95,0.52,52.78,0.3,0.04,0.05,0.006,0,0.004,0.02,BI,RG,6.82,8.62%,1.46,980,60,9.21,2.93,1.18,1445.83,1171.86,19.56,50.22,61.92
3-980-60-9.jpeg,3,0.041,19,2.94,5.13,0.95,0.52,52.78,0.3,0.04,0.05,0.006,0,0.004,0.02,BI,RG,6.82,8.62%,1.46,980,60,9.21,2.93,1.18,1445.83,1171.86,19.56,50.22,61.92
3-980-60-10.jpeg,3,0.041,19,2.94,5.13,0.95,0.52,52.78,0.3,0.04,0.05,0.006,0,0.004,0.02,BI,RG,6.82,8.62%,1.46,980,60,9.21,2.93,1.18,1445.83,1171.86,19.56,50.22,61.92
3-980-60-11.jpeg,3,0.041,19,2.94,5.13,0.95,0.52,52.78,0.3,0.04,0.05,0.006,0,0.004,0.02,BI,RG,6.82,8.62%,1.46,980,60,9.21,2.93,1.18,1445.83,1171.86,19.56,50.22,61.92
3-980-63-2.jpeg,3,0.041,19,2.94,5.13,0.95,0.52,52.78,0.3,0.04,0.05,0.006,0,0.004,0.02,BI,RG,6.82,8.62%,1.46,980,63,8.47,3.38,1.7,1464,1191,18.15,43.45,63.49
3-980-63-6.jpeg,3,0.041,19,2.94,5.13,0.95,0.52,52.78,0.3,0.04,0.05,0.006,0,0.004,0.02,BI,RG,6.82,8.62%,1.46,980,63,8.47,3.38,1.7,1464,1191,18.15,43.45,63.49
3-980-63-11.jpeg,3,0.041,19,2.94,5.13,0.95,0.52,52.78,0.3,0.04,0.05,0.006,0,0.004,0.02,BI,RG,6.82,8.62%,1.46,980,63,8.47,3.38,1.7,1464,1191,18.15,43.45,63.49
3-980-63-15.jpeg,3,0.041,19,2.94,5.13,0.95,0.52,52.78,0.3,0.04,0.05,0.006,0,0.004,0.02,BI,RG,6.82,8.62%,1.46,980,63,8.47,3.38,1.7,1464,1191,18.15,43.45,63.49
3-980-90-2.jpeg,3,0.041,19,2.94,5.13,0.95,0.52,52.78,0.3,0.04,0.05,0.006,0,0.004,0.02,BI,RG,6.82,8.62%,1.46,980,90,9.62,2.85,1.13,1456,1253,19.68,44.37,55.31
3-980-90-3.jpeg,3,0.041,19,2.94,5.13,0.95,0.52,52.78,0.3,0.04,0.05,0.006,0,0.004,0.02,BI,RG,6.82,8.62%,1.46,980,90,9.62,2.85,1.13,1456,1253,19.68,44.37,55.31
3-980-90-4.jpeg,3,0.041,19,2.94,5.13,0.95,0.52,52.78,0.3,0.04,0.05,0.006,0,0.004,0.02,BI,RG,6.82,8.62%,1.46,980,90,9.62,2.85,1.13,1456,1253,19.68,44.37,55.31
3-980-90-6.jpeg,3,0.041,19,2.94,5.13,0.95,0.52,52.78,0.3,0.04,0.05,0.006,0,0.004,0.02,BI,RG,6.82,8.62%,1.46,980,90,9.62,2.85,1.13,1456,1253,19.68,44.37,55.31
3-980-90-8.jpeg,3,0.041,19,2.94,5.13,0.95,0.52,52.78,0.3,0.04,0.05,0.006,0,0.004,0.02,BI,RG,6.82,8.62%,1.46,980,90,9.62,2.85,1.13,1456,1253,19.68,44.37,55.31
3-980-90-9.jpeg,3,0.041,19,2.94,5.13,0.95,0.52,52.78,0.3,0.04,0.05,0.006,0,0.004,0.02,BI,RG,6.82,8.62%,1.46,980,90,9.62,2.85,1.13,1456,1253,19.68,44.37,55.31
3-980-90-14.jpeg,3,0.041,19,2.94,5.13,0.95,0.52,52.78,0.3,0.04,0.05,0.006,0,0.004,0.02,BI,RG,6.82,8.62%,1.46,980,90,9.62,2.85,1.13,1456,1253,19.68,44.37,55.31
3-980-90-16.jpeg,3,0.041,19,2.94,5.13,0.95,0.52,52.78,0.3,0.04,0.05,0.006,0,0.004,0.02,BI,RG,6.82,8.62%,1.46,980,90,9.62,2.85,1.13,1456,1253,19.68,44.37,55.31
3-980-90-18.jpeg,3,0.041,19,2.94,5.13,0.95,0.52,52.78,0.3,0.04,0.05,0.006,0,0.004,0.02,BI,RG,6.82,8.62%,1.46,980,90,9.62,2.85,1.13,1456,1253,19.68,44.37,55.31
4-980-60-1.jpeg,4,0.024,17.78,3.02,5.16,0.99,0.42,52.7,0.047,0.0059,0.033,0.012,0.0047,0.0048,0.001,BI,RG,7.94,9.15%,1.57,980,60,7.84,3.55,0.95,1445.01,1266.96,19.52,45.88,63.83
4-980-60-2.jpeg,4,0.024,17.78,3.02,5.16,0.99,0.42,52.7,0.047,0.0059,0.033,0.012,0.0047,0.0048,0.001,BI,RG,7.94,9.15%,1.57,980,60,7.84,3.55,0.95,1445.01,1266.96,19.52,45.88,63.83
4-980-60-3.jpeg,4,0.024,17.78,3.02,5.16,0.99,0.42,52.7,0.047,0.0059,0.033,0.012,0.0047,0.0048,0.001,BI,RG,7.94,9.15%,1.57,980,60,7.84,3.55,0.95,1445.01,1266.96,19.52,45.88,63.83
4-980-60-4.jpeg,4,0.024,17.78,3.02,5.16,0.99,0.42,52.7,0.047,0.0059,0.033,0.012,0.0047,0.0048,0.001,BI,RG,7.94,9.15%,1.57,980,60,7.84,3.55,0.95,1445.01,1266.96,19.52,45.88,63.83
4-980-60-5.jpeg,4,0.024,17.78,3.02,5.16,0.99,0.42,52.7,0.047,0.0059,0.033,0.012,0.0047,0.0048,0.001,BI,RG,7.94,9.15%,1.57,980,60,7.84,3.55,0.95,1445.01,1266.96,19.52,45.88,63.83
4-980-60-6.jpeg,4,0.024,17.78,3.02,5.16,0.99,0.42,52.7,0.047,0.0059,0.033,0.012,0.0047,0.0048,0.001,BI,RG,7.94,9.15%,1.57,980,60,7.84,3.55,0.95,1445.01,1266.96,19.52,45.88,63.83
4-980-60-7.jpeg,4,0.024,17.78,3.02,5.16,0.99,0.42,52.7,0.047,0.0059,0.033,0.012,0.0047,0.0048,0.001,BI,RG,7.94,9.15%,1.57,980,60,7.84,3.55,0.95,1445.01,1266.96,19.52,45.88,63.83
4-980-64-2.jpeg,4,0.024,17.78,3.02,5.16,0.99,0.42,52.7,0.047,0.0059,0.033,0.012,0.0047,0.0048,0.001,BI,RG,7.94,9.15%,1.57,980,64,7.17,3.93,1.14,1512,1237,16.64,47.06,67.21
4-980-64-4.jpeg,4,0.024,17.78,3.02,5.16,0.99,0.42,52.7,0.047,0.0059,0.033,0.012,0.0047,0.0048,0.001,BI,RG,7.94,9.15%,1.57,980,64,7.17,3.93,1.14,1512,1237,16.64,47.06,67.21
4-980-64-8.jpeg,4,0.024,17.78,3.02,5.16,0.99,0.42,52.7,0.047,0.0059,0.033,0.012,0.0047,0.0048,0.001,BI,RG,7.94,9.15%,1.57,980,64,7.17,3.93,1.14,1512,1237,16.64,47.06,67.21
4-980-64-11.jpeg,4,0.024,17.78,3.02,5.16,0.99,0.42,52.7,0.047,0.0059,0.033,0.012,0.0047,0.0048,0.001,BI,RG,7.94,9.15%,1.57,980,64,7.17,3.93,1.14,1512,1237,16.64,47.06,67.21
4-980-64-14.jpeg,4,0.024,17.78,3.02,5.16,0.99,0.42,52.7,0.047,0.0059,0.033,0.012,0.0047,0.0048,0.001,BI,RG,7.94,9.15%,1.57,980,64,7.17,3.93,1.14,1512,1237,16.64,47.06,67.21
4-980-64-16.jpeg,4,0.024,17.78,3.02,5.16,0.99,0.42,52.7,0.047,0.0059,0.033,0.012,0.0047,0.0048,0.001,BI,RG,7.94,9.15%,1.57,980,64,7.17,3.93,1.14,1512,1237,16.64,47.06,67.21
4-980-64-19.jpeg,4,0.024,17.78,3.02,5.16,0.99,0.42,52.7,0.047,0.0059,0.033,0.012,0.0047,0.0048,0.001,BI,RG,7.94,9.15%,1.57,980,64,7.17,3.93,1.14,1512,1237,16.64,47.06,67.21
5-980-65-7.jpeg,5,0.025,17.87,3.07,5.36,1.06,0.53,53.78,0.2,0.005,0.021,0.012,0,0.0042,0.005,B,RN,14.02,3.49%,2.49,980,65,15.79,2.79,3.08,1487,1315,17.84,48.06,70.57
5-980-65-8.jpeg,5,0.025,17.87,3.07,5.36,1.06,0.53,53.78,0.2,0.005,0.021,0.012,0,0.0042,0.005,B,RN,14.02,3.49%,2.49,980,65,15.79,2.79,3.08,1487,1315,17.84,48.06,70.57
5-980-65-9.jpeg,5,0.025,17.87,3.07,5.36,1.06,0.53,53.78,0.2,0.005,0.021,0.012,0,0.0042,0.005,B,RN,14.02,3.49%,2.49,980,65,15.79,2.79,3.08,1487,1315,17.84,48.06,70.57
5-980-65-10.jpeg,5,0.025,17.87,3.07,5.36,1.06,0.53,53.78,0.2,0.005,0.021,0.012,0,0.0042,0.005,B,RN,14.02,3.49%,2.49,980,65,15.79,2.79,3.08,1487,1315,17.84,48.06,70.57
5-980-65-11.jpeg,5,0.025,17.87,3.07,5.36,1.06,0.53,53.78,0.2,0.005,0.021,0.012,0,0.0042,0.005,B,RN,14.02,3.49%,2.49,980,65,15.79,2.79,3.08,1487,1315,17.84,48.06,70.57
5-980-65-12.jpeg,5,0.025,17.87,3.07,5.36,1.06,0.53,53.78,0.2,0.005,0.021,0.012,0,0.0042,0.005,B,RN,14.02,3.49%,2.49,980,65,15.79,2.79,3.08,1487,1315,17.84,48.06,70.57
5-980-65-14.jpeg,5,0.025,17.87,3.07,5.36,1.06,0.53,53.78,0.2,0.005,0.021,0.012,0,0.0042,0.005,B,RN,14.02,3.49%,2.49,980,65,15.79,2.79,3.08,1487,1315,17.84,48.06,70.57
5-980-65-17.jpeg,5,0.025,17.87,3.07,5.36,1.06,0.53,53.78,0.2,0.005,0.021,0.012,0,0.0042,0.005,B,RN,14.02,3.49%,2.49,980,65,15.79,2.79,3.08,1487,1315,17.84,48.06,70.57
5-980-65-18.jpeg,5,0.025,17.87,3.07,5.36,1.06,0.53,53.78,0.2,0.005,0.021,0.012,0,0.0042,0.005,B,RN,14.02,3.49%,2.49,980,65,15.79,2.79,3.08,1487,1315,17.84,48.06,70.57
5-980-65-21.jpeg,5,0.025,17.87,3.07,5.36,1.06,0.53,53.78,0.2,0.005,0.021,0.012,0,0.0042,0.005,B,RN,14.02,3.49%,2.49,980,65,15.79,2.79,3.08,1487,1315,17.84,48.06,70.57
5-980-65-24.jpeg,5,0.025,17.87,3.07,5.36,1.06,0.53,53.78,0.2,0.005,0.021,0.012,0,0.0042,0.005,B,RN,14.02,3.49%,2.49,980,65,15.79,2.79,3.08,1487,1315,17.84,48.06,70.57
6-970+980-90+60-1.jpeg,6,0.031,19.07,2.98,5.32,0.98,0.47,52.42,0.3,0.04,0.05,0.01,0,0.0044,0.02,LBSI,RN,6.9,7.62%,2.29,970 980,90 60,10.5,3.46,2.71,1474,1217,18.34,42.28,59.6
6-970+980-90+60-2.jpeg,6,0.031,19.07,2.98,5.32,0.98,0.47,52.42,0.3,0.04,0.05,0.01,0,0.0044,0.02,LBSI,RN,6.9,7.62%,2.29,970 980,90 60,10.5,3.46,2.71,1474,1217,18.34,42.28,59.6
6-970+980-90+60-3.jpeg,6,0.031,19.07,2.98,5.32,0.98,0.47,52.42,0.3,0.04,0.05,0.01,0,0.0044,0.02,LBSI,RN,6.9,7.62%,2.29,970 980,90 60,10.5,3.46,2.71,1474,1217,18.34,42.28,59.6
6-970+980-90+60-4.jpeg,6,0.031,19.07,2.98,5.32,0.98,0.47,52.42,0.3,0.04,0.05,0.01,0,0.0044,0.02,LBSI,RN,6.9,7.62%,2.29,970 980,90 60,10.5,3.46,2.71,1474,1217,18.34,42.28,59.6
6-970+980-90+60-6.jpeg,6,0.031,19.07,2.98,5.32,0.98,0.47,52.42,0.3,0.04,0.05,0.01,0,0.0044,0.02,LBSI,RN,6.9,7.62%,2.29,970 980,90 60,10.5,3.46,2.71,1474,1217,18.34,42.28,59.6
6-970+980-90+60-9.jpeg,6,0.031,19.07,2.98,5.32,0.98,0.47,52.42,0.3,0.04,0.05,0.01,0,0.0044,0.02,LBSI,RN,6.9,7.62%,2.29,970 980,90 60,10.5,3.46,2.71,1474,1217,18.34,42.28,59.6
6-970+980-90+60-14.jpeg,6,0.031,19.07,2.98,5.32,0.98,0.47,52.42,0.3,0.04,0.05,0.01,0,0.0044,0.02,LBSI,RN,6.9,7.62%,2.29,970 980,90 60,10.5,3.46,2.71,1474,1217,18.34,42.28,59.6
6-970+980-90+60-18.jpeg,6,0.031,19.07,2.98,5.32,0.98,0.47,52.42,0.3,0.04,0.05,0.01,0,0.0044,0.02,LBSI,RN,6.9,7.62%,2.29,970 980,90 60,10.5,3.46,2.71,1474,1217,18.34,42.28,59.6
6-970+980-90+60-22.jpeg,6,0.031,19.07,2.98,5.32,0.98,0.47,52.42,0.3,0.04,0.05,0.01,0,0.0044,0.02,LBSI,RN,6.9,7.62%,2.29,970 980,90 60,10.5,3.46,2.71,1474,1217,18.34,42.28,59.6
6-980-60-2.jpeg,6,0.031,19.07,2.98,5.32,0.98,0.47,52.42,0.3,0.04,0.05,0.01,0,0.0044,0.02,LBSI,RN,6.9,7.62%,2.29,980,60,14.56,3.09,2.45,1499.55,1302.25,18.72,43.89,66.22
6-980-60-3.jpeg,6,0.031,19.07,2.98,5.32,0.98,0.47,52.42,0.3,0.04,0.05,0.01,0,0.0044,0.02,LBSI,RN,6.9,7.62%,2.29,980,60,14.56,3.09,2.45,1499.55,1302.25,18.72,43.89,66.22
6-980-60-4.jpeg,6,0.031,19.07,2.98,5.32,0.98,0.47,52.42,0.3,0.04,0.05,0.01,0,0.0044,0.02,LBSI,RN,6.9,7.62%,2.29,980,60,14.56,3.09,2.45,1499.55,1302.25,18.72,43.89,66.22
6-980-60-5.jpeg,6,0.031,19.07,2.98,5.32,0.98,0.47,52.42,0.3,0.04,0.05,0.01,0,0.0044,0.02,LBSI,RN,6.9,7.62%,2.29,980,60,14.56,3.09,2.45,1499.55,1302.25,18.72,43.89,66.22
6-980-66-8.jpeg,6,0.031,19.07,2.98,5.32,0.98,0.47,52.42,0.3,0.04,0.05,0.01,0,0.0044,0.02,LBSI,RN,6.9,7.62%,2.29,980,66,9.64,2.99,2.56,1514,1296,16.78,47.13,64.42
6-980-66-9.jpeg,6,0.031,19.07,2.98,5.32,0.98,0.47,52.42,0.3,0.04,0.05,0.01,0,0.0044,0.02,LBSI,RN,6.9,7.62%,2.29,980,66,9.64,2.99,2.56,1514,1296,16.78,47.13,64.42
6-980-66-10.jpeg,6,0.031,19.07,2.98,5.32,0.98,0.47,52.42,0.3,0.04,0.05,0.01,0,0.0044,0.02,LBSI,RN,6.9,7.62%,2.29,980,66,9.64,2.99,2.56,1514,1296,16.78,47.13,64.42
6-980-66-13.jpeg,6,0.031,19.07,2.98,5.32,0.98,0.47,52.42,0.3,0.04,0.05,0.01,0,0.0044,0.02,LBSI,RN,6.9,7.62%,2.29,980,66,9.64,2.99,2.56,1514,1296,16.78,47.13,64.42
6-980-66-16.jpeg,6,0.031,19.07,2.98,5.32,0.98,0.47,52.42,0.3,0.04,0.05,0.01,0,0.0044,0.02,LBSI,RN,6.9,7.62%,2.29,980,66,9.64,2.99,2.56,1514,1296,16.78,47.13,64.42
6-980-66-19.jpeg,6,0.031,19.07,2.98,5.32,0.98,0.47,52.42,0.3,0.04,0.05,0.01,0,0.0044,0.02,LBSI,RN,6.9,7.62%,2.29,980,66,9.64,2.99,2.56,1514,1296,16.78,47.13,64.42
6-980-66-21.jpeg,6,0.031,19.07,2.98,5.32,0.98,0.47,52.42,0.3,0.04,0.05,0.01,0,0.0044,0.02,LBSI,RN,6.9,7.62%,2.29,980,66,9.64,2.99,2.56,1514,1296,16.78,47.13,64.42
6-980-66-24.jpeg,6,0.031,19.07,2.98,5.32,0.98,0.47,52.42,0.3,0.04,0.05,0.01,0,0.0044,0.02,LBSI,RN,6.9,7.62%,2.29,980,66,9.64,2.99,2.56,1514,1296,16.78,47.13,64.42
6-980-66-26.jpeg,6,0.031,19.07,2.98,5.32,0.98,0.47,52.42,0.3,0.04,0.05,0.01,0,0.0044,0.02,LBSI,RN,6.9,7.62%,2.29,980,66,9.64,2.99,2.56,1514,1296,16.78,47.13,64.42
6-980-66-28.jpeg,6,0.031,19.07,2.98,5.32,0.98,0.47,52.42,0.3,0.04,0.05,0.01,0,0.0044,0.02,LBSI,RN,6.9,7.62%,2.29,980,66,9.64,2.99,2.56,1514,1296,16.78,47.13,64.42
6-980-90-1.jpeg,6,0.031,19.07,2.98,5.32,0.98,0.47,52.42,0.3,0.04,0.05,0.01,0,0.0044,0.02,LBSI,RN,6.9,7.62%,2.29,980,90,12.59,2.58,2.18,1515,1306,16.63,42.58,55.31
6-980-90-3.jpeg,6,0.031,19.07,2.98,5.32,0.98,0.47,52.42,0.3,0.04,0.05,0.01,0,0.0044,0.02,LBSI,RN,6.9,7.62%,2.29,980,90,12.59,2.58,2.18,1515,1306,16.63,42.58,55.31
6-980-90-5.jpeg,6,0.031,19.07,2.98,5.32,0.98,0.47,52.42,0.3,0.04,0.05,0.01,0,0.0044,0.02,LBSI,RN,6.9,7.62%,2.29,980,90,12.59,2.58,2.18,1515,1306,16.63,42.58,55.31
6-980-90-7.jpeg,6,0.031,19.07,2.98,5.32,0.98,0.47,52.42,0.3,0.04,0.05,0.01,0,0.0044,0.02,LBSI,RN,6.9,7.62%,2.29,980,90,12.59,2.58,2.18,1515,1306,16.63,42.58,55.31
6-980-90-9.jpeg,6,0.031,19.07,2.98,5.32,0.98,0.47,52.42,0.3,0.04,0.05,0.01,0,0.0044,0.02,LBSI,RN,6.9,7.62%,2.29,980,90,12.59,2.58,2.18,1515,1306,16.63,42.58,55.31
6-980-90-14.jpeg,6,0.031,19.07,2.98,5.32,0.98,0.47,52.42,0.3,0.04,0.05,0.01,0,0.0044,0.02,LBSI,RN,6.9,7.62%,2.29,980,90,12.59,2.58,2.18,1515,1306,16.63,42.58,55.31
6-980-90-18.jpeg,6,0.031,19.07,2.98,5.32,0.98,0.47,52.42,0.3,0.04,0.05,0.01,0,0.0044,0.02,LBSI,RN,6.9,7.62%,2.29,980,90,12.59,2.58,2.18,1515,1306,16.63,42.58,55.31
6-980-90-26.jpeg,6,0.031,19.07,2.98,5.32,0.98,0.47,52.42,0.3,0.04,0.05,0.01,0,0.0044,0.02,LBSI,RN,6.9,7.62%,2.29,980,90,12.59,2.58,2.18,1515,1306,16.63,42.58,55.31

File: split_train_data.csv
image_name,number,C,Cr,Mo,Nb,Ti,Al,Ni,Co,Mn,Si,P,Mg,B,Cu,δdistribution,δform,gs(before),δcontent,δsize,Temp,Time,gs(after),δcontent(after),δsize(after),Duration
6-980-90-3.jpeg,6,0.031,19.07,2.98,5.32,0.98,0.47,52.42,0.3,0.04,0.05,0.01,0.0,0.0044,0.02,LBSI,RN,6.9,7.62%,2.29,980,90,12.59,2.58,2.18,4.012953724006587
3-980-63-6.jpeg,3,0.041,19.0,2.94,5.13,0.95,0.52,52.78,0.3,0.04,0.05,0.006,0.0,0.004,0.02,BI,RG,6.82,8.62%,1.46,980,63,8.47,3.38,1.7,4.150882413182359
6-970+980-90+60-2.jpeg,6,0.031,19.07,2.98,5.32,0.98,0.47,52.42,0.3,0.04,0.05,0.01,0.0,0.0044,0.02,LBSI,RN,6.9,7.62%,2.29,970 980,90 60,10.5,3.46,2.71,4.087655574071304
1-980-90-6.jpeg,1,0.03,18.34,2.88,5.32,0.98,0.59,52.57,0.33,0.06,0.07,0.01,0.0005,0.0041,0.07,BI,RGN,31.09,8.94%,2.31,980,90,38.67,3.66,1.97,4.217741440366026
2-980-62-14.jpeg,2,0.027,17.86,3.07,5.47,1.03,0.58,54.11,0.24,0.08,0.11,0.007,0.001,0.0032,0.01,BI,RGN,4.56,14.68%,1.51,980,62,4.44,4.43,1.3,4.125843229281472
3-970+980-90+60-10.jpeg,3,0.041,19.0,2.94,5.13,0.95,0.52,52.78,0.3,0.04,0.05,0.006,0.0,0.004,0.02,BI,RG,6.82,8.62%,1.46,970 980,90 60,8.14,3.17,1.37,4.012953724006587
1-980-60-9.jpeg,1,0.03,18.34,2.88,5.32,0.98,0.59,52.57,0.33,0.06,0.07,0.01,0.0005,0.0041,0.07,BI,RGN,31.09,8.94%,2.31,980,60,39.71,2.98,1.95,4.152141660948318
6-970+980-90+60-14.jpeg,6,0.031,19.07,2.98,5.32,0.98,0.47,52.42,0.3,0.04,0.05,0.01,0.0,0.0044,0.02,LBSI,RN,6.9,7.62%,2.29,970 980,90 60,10.5,3.46,2.71,4.087655574071304
5-980-65-18.jpeg,5,0.025,17.87,3.07,5.36,1.06,0.53,53.78,0.2,0.005,0.021,0.012,0.0,0.0042,0.005,B,RN,14.02,3.49%,2.49,980,65,15.79,2.79,3.08,4.256605125012738
5-980-65-21.jpeg,5,0.025,17.87,3.07,5.36,1.06,0.53,53.78,0.2,0.005,0.021,0.012,0.0,0.0042,0.005,B,RN,14.02,3.49%,2.49,980,65,15.79,2.79,3.08,4.256605125012738
2-980-62-21.jpeg,2,0.027,17.86,3.07,5.47,1.03,0.58,54.11,0.24,0.08,0.11,0.007,0.001,0.0032,0.01,BI,RGN,4.56,14.68%,1.51,980,62,4.44,4.43,1.3,4.125843229281472
2-980-62-5.jpeg,2,0.027,17.86,3.07,5.47,1.03,0.58,54.11,0.24,0.08,0.11,0.007,0.001,0.0032,0.01,BI,RGN,4.56,14.68%,1.51,980,62,4.44,4.43,1.3,4.125843229281472
2-970+980-90+60-1.jpeg,2,0.027,17.86,3.07,5.47,1.03,0.58,54.11,0.24,0.08,0.11,0.007,0.001,0.0032,0.01,BI,RGN,4.56,14.68%,1.51,970 980,90 60,4.32,5.23,0.99,4.089164502180559
2-980-62-29.jpeg,2,0.027,17.86,3.07,5.47,1.03,0.58,54.11,0.24,0.08,0.11,0.007,0.001,0.0032,0.01,BI,RGN,4.56,14.68%,1.51,980,62,4.44,4.43,1.3,4.125843229281472
3-980-90-8.jpeg,3,0.041,19.0,2.94,5.13,0.95,0.52,52.78,0.3,0.04,0.05,0.006,0.0,0.004,0.02,BI,RG,6.82,8.62%,1.46,980,90,9.62,2.85,1.13,4.012953724006587
2-970+980-90+60-6.jpeg,2,0.027,17.86,3.07,5.47,1.03,0.58,54.11,0.24,0.08,0.11,0.007,0.001,0.0032,0.01,BI,RGN,4.56,14.68%,1.51,970 980,90 60,4.32,5.23,0.99,4.089164502180559
4-980-60-6.jpeg,4,0.024,17.78,3.02,5.16,0.99,0.42,52.7,0.047,0.0059,0.033,0.012,0.0047,0.0048,0.001,BI,RG,7.94,9.15%,1.57,980,60,7.84,3.55,0.95,4.156223299267966
1-970+980-90+60-8.jpeg,1,0.03,18.34,2.88,5.32,0.98,0.59,52.57,0.33,0.06,0.07,0.01,0.0005,0.0041,0.07,BI,RGN,31.09,8.94%,2.31,970 980,60,38.04,4.11,2.66,4.089164502180559
3-980-60-11.jpeg,3,0.041,19.0,2.94,5.13,0.95,0.52,52.78,0.3,0.04,0.05,0.006,0.0,0.004,0.02,BI,RG,6.82,8.62%,1.46,980,60,9.21,2.93,1.18,4.125843229281472
5-980-65-12.jpeg,5,0.025,17.87,3.07,5.36,1.06,0.53,53.78,0.2,0.005,0.021,0.012,0.0,0.0042,0.005,B,RN,14.02,3.49%,2.49,980,65,15.79,2.79,3.08,4.256605125012738
4-980-60-7.jpeg,4,0.024,17.78,3.02,5.16,0.99,0.42,52.7,0.047,0.0059,0.033,0.012,0.0047,0.0048,0.001,BI,RG,7.94,9.15%,1.57,980,60,7.84,3.55,0.95,4.156223299267966
1-980-90-27.jpeg,1,0.03,18.34,2.88,5.32,0.98,0.59,52.57,0.33,0.06,0.07,0.01,0.0005,0.0041,0.07,BI,RGN,31.09,8.94%,2.31,980,90,38.67,3.66,1.97,4.217741440366026
1-980-90-3.jpeg,1,0.03,18.34,2.88,5.32,0.98,0.59,52.57,0.33,0.06,0.07,0.01,0.0005,0.0041,0.07,BI,RGN,31.09,8.94%,2.31,980,90,38.67,3.66,1.97,4.217741440366026
1-980-90-5.jpeg,1,0.03,18.34,2.88,5.32,0.98,0.59,52.57,0.33,0.06,0.07,0.01,0.0005,0.0041,0.07,BI,RGN,31.09,8.94%,2.31,980,90,38.67,3.66,1.97,4.217741440366026
1-980-60-7.jpeg,1,0.03,18.34,2.88,5.32,0.98,0.59,52.57,0.33,0.06,0.07,0.01,0.0005,0.0041,0.07,BI,RGN,31.09,8.94%,2.31,980,60,39.71,2.98,1.95,4.152141660948318
6-970+980-90+60-18.jpeg,6,0.031,19.07,2.98,5.32,0.98,0.47,52.42,0.3,0.04,0.05,0.01,0.0,0.0044,0.02,LBSI,RN,6.9,7.62%,2.29,970 980,90 60,10.5,3.46,2.71,4.087655574071304
2-980-62-23.jpeg,2,0.027,17.86,3.07,5.47,1.03,0.58,54.11,0.24,0.08,0.11,0.007,0.001,0.0032,0.01,BI,RGN,4.56,14.68%,1.51,980,62,4.44,4.43,1.3,4.125843229281472
1-980-60-8.jpeg,1,0.03,18.34,2.88,5.32,0.98,0.59,52.57,0.33,0.06,0.07,0.01,0.0005,0.0041,0.07,BI,RGN,31.09,8.94%,2.31,980,60,39.71,2.98,1.95,4.152141660948318
2-980-90-7.jpeg,2,0.027,17.86,3.07,5.47,1.03,0.58,54.11,0.24,0.08,0.11,0.007,0.001,0.0032,0.01,BI,RGN,4.56,14.68%,1.51,980,90,4.74,4.25,1.57,4.114310574862978
5-980-65-8.jpeg,5,0.025,17.87,3.07,5.36,1.06,0.53,53.78,0.2,0.005,0.021,0.012,0.0,0.0042,0.005,B,RN,14.02,3.49%,2.49,980,65,15.79,2.79,3.08,4.256605125012738
6-980-66-21.jpeg,6,0.031,19.07,2.98,5.32,0.98,0.47,52.42,0.3,0.04,0.05,0.01,0.0,0.0044,0.02,LBSI,RN,6.9,7.62%,2.29,980,66,9.64,2.99,2.56,4.165424143903053
6-980-66-28.jpeg,6,0.031,19.07,2.98,5.32,0.98,0.47,52.42,0.3,0.04,0.05,0.01,0.0,0.0044,0.02,LBSI,RN,6.9,7.62%,2.29,980,66,9.64,2.99,2.56,4.165424143903053
2-980-60-9.jpeg,2,0.027,17.86,3.07,5.47,1.03,0.58,54.11,0.24,0.08,0.11,0.007,0.001,0.0032,0.01,BI,RGN,4.56,14.68%,1.51,980,60,5.13,3.67,1.16,4.09016919081162
1-970+980-90+60-1.jpeg,1,0.03,18.34,2.88,5.32,0.98,0.59,52.57,0.33,0.06,0.07,0.01,0.0005,0.0041,0.07,BI,RGN,31.09,8.94%,2.31,970 980,60,38.04,4.11,2.66,4.089164502180559
3-980-63-11.jpeg,3,0.041,19.0,2.94,5.13,0.95,0.52,52.78,0.3,0.04,0.05,0.006,0.0,0.004,0.02,BI,RG,6.82,8.62%,1.46,980,63,8.47,3.38,1.7,4.150882413182359
3-970+980-90+60-1.jpeg,3,0.041,19.0,2.94,5.13,0.95,0.52,52.78,0.3,0.04,0.05,0.006,0.0,0.004,0.02,BI,RG,6.82,8.62%,1.46,970 980,90 60,8.14,3.17,1.37,4.012953724006587
1-980-90-11.jpeg,1,0.03,18.34,2.88,5.32,0.98,0.59,52.57,0.33,0.06,0.07,0.01,0.0005,0.0041,0.07,BI,RGN,31.09,8.94%,2.31,980,90,38.67,3.66,1.97,4.217741440366026
3-970+980-90+60-2.jpeg,3,0.041,19.0,2.94,5.13,0.95,0.52,52.78,0.3,0.04,0.05,0.006,0.0,0.004,0.02,BI,RG,6.82,8.62%,1.46,970 980,90 60,8.14,3.17,1.37,4.012953724006587
6-980-66-9.jpeg,6,0.031,19.07,2.98,5.32,0.98,0.47,52.42,0.3,0.04,0.05,0.01,0.0,0.0044,0.02,LBSI,RN,6.9,7.62%,2.29,980,66,9.64,2.99,2.56,4.165424143903053
6-980-66-26.jpeg,6,0.031,19.07,2.98,5.32,0.98,0.47,52.42,0.3,0.04,0.05,0.01,0.0,0.0044,0.02,LBSI,RN,6.9,7.62%,2.29,980,66,9.64,2.99,2.56,4.165424143903053
1-980-90-2.jpeg,1,0.03,18.34,2.88,5.32,0.98,0.59,52.57,0.33,0.06,0.07,0.01,0.0005,0.0041,0.07,BI,RGN,31.09,8.94%,2.31,980,90,38.67,3.66,1.97,4.217741440366026
4-980-60-4.jpeg,4,0.024,17.78,3.02,5.16,0.99,0.42,52.7,0.047,0.0059,0.033,0.012,0.0047,0.0048,0.001,BI,RG,7.94,9.15%,1.57,980,60,7.84,3.55,0.95,4.156223299267966
4-980-64-2.jpeg,4,0.024,17.78,3.02,5.16,0.99,0.42,52.7,0.047,0.0059,0.033,0.012,0.0047,0.0048,0.001,BI,RG,7.94,9.15%,1.57,980,64,7.17,3.93,1.14,4.2078220459818745
1-980-90-9.jpeg,1,0.03,18.34,2.88,5.32,0.98,0.59,52.57,0.33,0.06,0.07,0.01,0.0005,0.0041,0.07,BI,RGN,31.09,8.94%,2.31,980,90,38.67,3.66,1.97,4.217741440366026
6-980-66-13.jpeg,6,0.031,19.07,2.98,5.32,0.98,0.47,52.42,0.3,0.04,0.05,0.01,0.0,0.0044,0.02,LBSI,RN,6.9,7.62%,2.29,980,66,9.64,2.99,2.56,4.165424143903053
3-980-63-15.jpeg,3,0.041,19.0,2.94,5.13,0.95,0.52,52.78,0.3,0.04,0.05,0.006,0.0,0.004,0.02,BI,RG,6.82,8.62%,1.46,980,63,8.47,3.38,1.7,4.150882413182359
6-980-90-18.jpeg,6,0.031,19.07,2.98,5.32,0.98,0.47,52.42,0.3,0.04,0.05,0.01,0.0,0.0044,0.02,LBSI,RN,6.9,7.62%,2.29,980,90,12.59,2.58,2.18,4.012953724006587
2-970+980-90+60-5.jpeg,2,0.027,17.86,3.07,5.47,1.03,0.58,54.11,0.24,0.08,0.11,0.007,0.001,0.0032,0.01,BI,RGN,4.56,14.68%,1.51,970 980,90 60,4.32,5.23,0.99,4.089164502180559
6-980-66-10.jpeg,6,0.031,19.07,2.98,5.32,0.98,0.47,52.42,0.3,0.04,0.05,0.01,0.0,0.0044,0.02,LBSI,RN,6.9,7.62%,2.29,980,66,9.64,2.99,2.56,4.165424143903053
3-980-63-2.jpeg,3,0.041,19.0,2.94,5.13,0.95,0.52,52.78,0.3,0.04,0.05,0.006,0.0,0.004,0.02,BI,RG,6.82,8.62%,1.46,980,63,8.47,3.38,1.7,4.150882413182359
1-980-60-6.jpeg,1,0.03,18.34,2.88,5.32,0.98,0.59,52.57,0.33,0.06,0.07,0.01,0.0005,0.0041,0.07,BI,RGN,31.09,8.94%,2.31,980,60,39.71,2.98,1.95,4.152141660948318
2-980-60-6.jpeg,2,0.027,17.86,3.07,5.47,1.03,0.58,54.11,0.24,0.08,0.11,0.007,0.001,0.0032,0.01,BI,RGN,4.56,14.68%,1.51,980,60,5.13,3.67,1.16,4.09016919081162
3-980-90-2.jpeg,3,0.041,19.0,2.94,5.13,0.95,0.52,52.78,0.3,0.04,0.05,0.006,0.0,0.004,0.02,BI,RG,6.82,8.62%,1.46,980,90,9.62,2.85,1.13,4.012953724006587
1-980-90-12.jpeg,1,0.03,18.34,2.88,5.32,0.98,0.59,52.57,0.33,0.06,0.07,0.01,0.0005,0.0041,0.07,BI,RGN,31.09,8.94%,2.31,980,90,38.67,3.66,1.97,4.217741440366026
4-980-60-1.jpeg,4,0.024,17.78,3.02,5.16,0.99,0.42,52.7,0.047,0.0059,0.033,0.012,0.0047,0.0048,0.001,BI,RG,7.94,9.15%,1.57,980,60,7.84,3.55,0.95,4.156223299267966
2-970+980-90+60-2.jpeg,2,0.027,17.86,3.07,5.47,1.03,0.58,54.11,0.24,0.08,0.11,0.007,0.001,0.0032,0.01,BI,RGN,4.56,14.68%,1.51,970 980,90 60,4.32,5.23,0.99,4.089164502180559
6-980-90-7.jpeg,6,0.031,19.07,2.98,5.32,0.98,0.47,52.42,0.3,0.04,0.05,0.01,0.0,0.0044,0.02,LBSI,RN,6.9,7.62%,2.29,980,90,12.59,2.58,2.18,4.012953724006587
3-980-60-9.jpeg,3,0.041,19.0,2.94,5.13,0.95,0.52,52.78,0.3,0.04,0.05,0.006,0.0,0.004,0.02,BI,RG,6.82,8.62%,1.46,980,60,9.21,2.93,1.18,4.125843229281472
5-980-65-11.jpeg,5,0.025,17.87,3.07,5.36,1.06,0.53,53.78,0.2,0.005,0.021,0.012,0.0,0.0042,0.005,B,RN,14.02,3.49%,2.49,980,65,15.79,2.79,3.08,4.256605125012738
2-980-90-11.jpeg,2,0.027,17.86,3.07,5.47,1.03,0.58,54.11,0.24,0.08,0.11,0.007,0.001,0.0032,0.01,BI,RGN,4.56,14.68%,1.51,980,90,4.74,4.25,1.57,4.114310574862978
1-970+980-90+60-9.jpeg,1,0.03,18.34,2.88,5.32,0.98,0.59,52.57,0.33,0.06,0.07,0.01,0.0005,0.0041,0.07,BI,RGN,31.09,8.94%,2.31,970 980,60,38.04,4.11,2.66,4.089164502180559
4-980-60-3.jpeg,4,0.024,17.78,3.02,5.16,0.99,0.42,52.7,0.047,0.0059,0.033,0.012,0.0047,0.0048,0.001,BI,RG,7.94,9.15%,1.57,980,60,7.84,3.55,0.95,4.156223299267966
3-980-90-18.jpeg,3,0.041,19.0,2.94,5.13,0.95,0.52,52.78,0.3,0.04,0.05,0.006,0.0,0.004,0.02,BI,RG,6.82,8.62%,1.46,980,90,9.62,2.85,1.13,4.012953724006587
2-980-60-12.jpeg,2,0.027,17.86,3.07,5.47,1.03,0.58,54.11,0.24,0.08,0.11,0.007,0.001,0.0032,0.01,BI,RGN,4.56,14.68%,1.51,980,60,5.13,3.67,1.16,4.09016919081162
2-980-90-3.jpeg,2,0.027,17.86,3.07,5.47,1.03,0.58,54.11,0.24,0.08,0.11,0.007,0.001,0.0032,0.01,BI,RGN,4.56,14.68%,1.51,980,90,4.74,4.25,1.57,4.114310574862978
2-980-60-8.jpeg,2,0.027,17.86,3.07,5.47,1.03,0.58,54.11,0.24,0.08,0.11,0.007,0.001,0.0032,0.01,BI,RGN,4.56,14.68%,1.51,980,60,5.13,3.67,1.16,4.09016919081162
2-980-60-7.jpeg,2,0.027,17.86,3.07,5.47,1.03,0.58,54.11,0.24,0.08,0.11,0.007,0.001,0.0032,0.01,BI,RGN,4.56,14.68%,1.51,980,60,5.13,3.67,1.16,4.09016919081162
4-980-64-14.jpeg,4,0.024,17.78,3.02,5.16,0.99,0.42,52.7,0.047,0.0059,0.033,0.012,0.0047,0.0048,0.001,BI,RG,7.94,9.15%,1.57,980,64,7.17,3.93,1.14,4.2078220459818745
1-980-60-4.jpeg,1,0.03,18.34,2.88,5.32,0.98,0.59,52.57,0.33,0.06,0.07,0.01,0.0005,0.0041,0.07,BI,RGN,31.09,8.94%,2.31,980,60,39.71,2.98,1.95,4.152141660948318
2-980-62-19.jpeg,2,0.027,17.86,3.07,5.47,1.03,0.58,54.11,0.24,0.08,0.11,0.007,0.001,0.0032,0.01,BI,RGN,4.56,14.68%,1.51,980,62,4.44,4.43,1.3,4.125843229281472
3-980-90-3.jpeg,3,0.041,19.0,2.94,5.13,0.95,0.52,52.78,0.3,0.04,0.05,0.006,0.0,0.004,0.02,BI,RG,6.82,8.62%,1.46,980,90,9.62,2.85,1.13,4.012953724006587
3-980-90-16.jpeg,3,0.041,19.0,2.94,5.13,0.95,0.52,52.78,0.3,0.04,0.05,0.006,0.0,0.004,0.02,BI,RG,6.82,8.62%,1.46,980,90,9.62,2.85,1.13,4.012953724006587
6-970+980-90+60-9.jpeg,6,0.031,19.07,2.98,5.32,0.98,0.47,52.42,0.3,0.04,0.05,0.01,0.0,0.0044,0.02,LBSI,RN,6.9,7.62%,2.29,970 980,90 60,10.5,3.46,2.71,4.087655574071304
6-980-60-4.jpeg,6,0.031,19.07,2.98,5.32,0.98,0.47,52.42,0.3,0.04,0.05,0.01,0.0,0.0044,0.02,LBSI,RN,6.9,7.62%,2.29,980,60,14.56,3.09,2.45,4.1929825321191005
1-980-60-5.jpeg,1,0.03,18.34,2.88,5.32,0.98,0.59,52.57,0.33,0.06,0.07,0.01,0.0005,0.0041,0.07,BI,RGN,31.09,8.94%,2.31,980,60,39.71,2.98,1.95,4.152141660948318
1-980-60-10.jpeg,1,0.03,18.34,2.88,5.32,0.98,0.59,52.57,0.33,0.06,0.07,0.01,0.0005,0.0041,0.07,BI,RGN,31.09,8.94%,2.31,980,60,39.71,2.98,1.95,4.152141660948318
5-980-65-9.jpeg,5,0.025,17.87,3.07,5.36,1.06,0.53,53.78,0.2,0.005,0.021,0.012,0.0,0.0042,0.005,B,RN,14.02,3.49%,2.49,980,65,15.79,2.79,3.08,4.256605125012738
1-970+980-90+60-4.jpeg,1,0.03,18.34,2.88,5.32,0.98,0.59,52.57,0.33,0.06,0.07,0.01,0.0005,0.0041,0.07,BI,RGN,31.09,8.94%,2.31,970 980,60,38.04,4.11,2.66,4.089164502180559
1-980-90-4.jpeg,1,0.03,18.34,2.88,5.32,0.98,0.59,52.57,0.33,0.06,0.07,0.01,0.0005,0.0041,0.07,BI,RGN,31.09,8.94%,2.31,980,90,38.67,3.66,1.97,4.217741440366026
2-980-60-11.jpeg,2,0.027,17.86,3.07,5.47,1.03,0.58,54.11,0.24,0.08,0.11,0.007,0.001,0.0032,0.01,BI,RGN,4.56,14.68%,1.51,980,60,5.13,3.67,1.16,4.09016919081162
3-980-90-6.jpeg,3,0.041,19.0,2.94,5.13,0.95,0.52,52.78,0.3,0.04,0.05,0.006,0.0,0.004,0.02,BI,RG,6.82,8.62%,1.46,980,90,9.62,2.85,1.13,4.012953724006587
6-970+980-90+60-3.jpeg,6,0.031,19.07,2.98,5.32,0.98,0.47,52.42,0.3,0.04,0.05,0.01,0.0,0.0044,0.02,LBSI,RN,6.9,7.62%,2.29,970 980,90 60,10.5,3.46,2.71,4.087655574071304
1-970+980-90+60-14.jpeg,1,0.03,18.34,2.88,5.32,0.98,0.59,52.57,0.33,0.06,0.07,0.01,0.0005,0.0041,0.07,BI,RGN,31.09,8.94%,2.31,970 980,60,38.04,4.11,2.66,4.089164502180559
6-980-60-2.jpeg,6,0.031,19.07,2.98,5.32,0.98,0.47,52.42,0.3,0.04,0.05,0.01,0.0,0.0044,0.02,LBSI,RN,6.9,7.62%,2.29,980,60,14.56,3.09,2.45,4.1929825321191005
6-980-66-16.jpeg,6,0.031,19.07,2.98,5.32,0.98,0.47,52.42,0.3,0.04,0.05,0.01,0.0,0.0044,0.02,LBSI,RN,6.9,7.62%,2.29,980,66,9.64,2.99,2.56,4.165424143903053
6-970+980-90+60-22.jpeg,6,0.031,19.07,2.98,5.32,0.98,0.47,52.42,0.3,0.04,0.05,0.01,0.0,0.0044,0.02,LBSI,RN,6.9,7.62%,2.29,970 980,90 60,10.5,3.46,2.71,4.087655574071304
2-980-90-20.jpeg,2,0.027,17.86,3.07,5.47,1.03,0.58,54.11,0.24,0.08,0.11,0.007,0.001,0.0032,0.01,BI,RGN,4.56,14.68%,1.51,980,90,4.74,4.25,1.57,4.114310574862978
2-980-90-5.jpeg,2,0.027,17.86,3.07,5.47,1.03,0.58,54.11,0.24,0.08,0.11,0.007,0.001,0.0032,0.01,BI,RGN,4.56,14.68%,1.51,980,90,4.74,4.25,1.57,4.114310574862978
5-980-65-14.jpeg,5,0.025,17.87,3.07,5.36,1.06,0.53,53.78,0.2,0.005,0.021,0.012,0.0,0.0042,0.005,B,RN,14.02,3.49%,2.49,980,65,15.79,2.79,3.08,4.256605125012738
2-980-62-25.jpeg,2,0.027,17.86,3.07,5.47,1.03,0.58,54.11,0.24,0.08,0.11,0.007,0.001,0.0032,0.01,BI,RGN,4.56,14.68%,1.51,980,62,4.44,4.43,1.3,4.125843229281472
5-980-65-10.jpeg,5,0.025,17.87,3.07,5.36,1.06,0.53,53.78,0.2,0.005,0.021,0.012,0.0,0.0042,0.005,B,RN,14.02,3.49%,2.49,980,65,15.79,2.79,3.08,4.256605125012738
3-980-60-8.jpeg,3,0.041,19.0,2.94,5.13,0.95,0.52,52.78,0.3,0.04,0.05,0.006,0.0,0.004,0.02,BI,RG,6.82,8.62%,1.46,980,60,9.21,2.93,1.18,4.125843229281472
6-980-90-14.jpeg,6,0.031,19.07,2.98,5.32,0.98,0.47,52.42,0.3,0.04,0.05,0.01,0.0,0.0044,0.02,LBSI,RN,6.9,7.62%,2.29,980,90,12.59,2.58,2.18,4.012953724006587
